Repository: djilet/smartControl

# Установка

## Минимальная версия php >= 7.2.5

- Склонировать репозиторий в нужное место таким образом, чтобы директория __public__  была публичной точкой входа в апаче.

Пример настройки виртуального хоста:

```apacheconf

# виртуальный хост сайта smartcontrol.loc
<VirtualHost smartcontrol.loc:80>
    ServerAdmin webmaster@localhost
    ServerName smartcontrol.loc
    ServerAlias www.smartcontrol.loc
    DocumentRoot /var/www/smartcontrol.loc/public
    ErrorLog /var/www/logs/error.log
    CustomLog /var/www/logs/access.log combined
    DirectoryIndex index.php index.htm index.html
</VirtualHost>
```

> Можно так же зайти на сайт как [http://localhost/smartcontrol/public/](http://localhost/smartcontrol/public/), но стабильность работы всех ссылок не гарантируется.

- Запустить установку композер пакетов

```bash
php composer install
```

> Можно также использовать ключ `--no-dev`. В этом случае пакеты, которые нужны только для разработки не будут установлены.

- Если в директории с проектом не появился файл `.env` то необходимо создать его, скопировав пример

```bash
cp .env.example .env
```

И сгенерировать случайный ключ, который запишется в наш `.env` файл

```bash
php artisan key:generate
```

- Открыть `.env` файл, найти строки, которые отвечают за подключение к БД

```
DB_CONNECTION=mysql
DB_HOST=127.0.0.1
DB_PORT=3306
DB_DATABASE=smartcontrol
DB_USERNAME=root
DB_PASSWORD=123
```

И изменить их на свои. А так же заменить `APP_URL` на свой адрес

- Теперь можно запустить миграцию и создать данные для работы с апи

```bash
php artisan migrate --seed
php artisan passport:client --personal
```

File: database/seeds/handbook/Строительные работы/Монтажные работы/Антикоррозионная защита стальных закладных изделий/Состав операций и средства контроля.txt
<p class=MsoNormal align=center id=S1><b><span id=SB>Состав операций и средства
контроля</span></b></p>

<div align=center>

<table border=0 cellspacing=0 cellpadding=0 width="100%" id=S71>
 <tr id=S81>
  <td width="21%" id=S2W>
  <p class=MsoNormal align=center id=S46><b>Этапы работ</b><b><span id=SH></span></b></p>
  </td>
  <td width="37%" id=S3W>
  <p class=MsoNormal align=center id=S46><b>Контролируемые
  операции</b></p>
  </td>
  <td width="16%" id=S4W>
  <p class=MsoNormal align=center id=S46><b>Контроль (метод,
  объем)</b><b><span id=SH></span></b></p>
  </td>
  <td width="23%" id=S5W>
  <p class=MsoNormal align=center id=S46><b>Документация</b><b><span id=SH></span></b></p>
  </td>
 </tr>
 <tr id=S81>
  <td width="21%" rowspan=5 valign=top id=S6W>
  <p class=MsoNormal id=SJ1><span id=SD2>Подготовительные работы</span><span id=SH></span></p>
  </td>
  <td width="37%" valign=top id=S7W>
  <p class=MsoNormal id=SJ1><span id=SD2>Проверить:</span><span id=SH></span></p>
  </td>
  <td width="16%" valign=top id=S8W>
  <p class=MsoNormal id=SJ1>&nbsp;<span id=SH></span></p>
  </td>
  <td width="23%" rowspan=5 valign=top id=S9W>
  <p class=MsoNormal id=SJ1><span id=SD2>Паспорта (сертификаты), общий журнал работ</span><span id=SH></span></p>
  </td>
 </tr>
 <tr id=S81>
  <td width="37%" valign=top id=SAW>
  <p class=MsoNormal id=SJ1><span id=SD2>- наличие документа о качестве на материалы, используемые для
  антикоррозионной защиты;</span></p>
  </td>
  <td width="16%" valign=top id=SBW>
  <p class=MsoNormal align=center id=SA1><span id=S82>Визуальный</span></p>
  </td>
 </tr>
 <tr id=S81>
  <td width="37%" valign=top id=SAW>
  <p class=MsoNormal id=SJ1><span id=SD2>- качество используемых материалов (внешним осмотром);</span><span id=SH></span></p>
  </td>
  <td width="16%" valign=top id=SBW>
  <p class=MsoNormal align=center id=SA1><span id=S82>То же</span><span id=SI></span></p>
  </td>
 </tr>
 <tr id=S81>
  <td width="37%" valign=top id=SAW>
  <p class=MsoNormal id=SJ1><span id=SD2>- очистку защищаемых поверхностей от остатков сварочного шлака, брызг
  металла, ржавчины, копоти, пыли и подготовку поверхностей;</span><span id=SH></span></p>
  </td>
  <td width="16%" valign=top id=SBW>
  <p class=MsoNormal align=center id=SA1><span id=S82>-»-</span><span id=SI></span></p>
  </td>
 </tr>
 <tr id=S81>
  <td width="37%" valign=top id=SCW>
  <p class=MsoNormal id=SJ1><span id=SD2>- подготовку материалов (порошка, проволоки, цинкового протекторного
  грунта) к производству работ.</span><span id=SH></span></p>
  </td>
  <td width="16%" valign=top id=SDW>
  <p class=MsoNormal align=center id=SA1><span id=S82>-»-</span><span id=SI></span></p>
  </td>
 </tr>
 <tr id=S81>
  <td width="21%" rowspan=4 valign=top id=SEW>
  <p class=MsoNormal id=SJ1><span id=SD2>Устройство антикоррозионного покрытия</span><span id=SI></span></p>
  </td>
  <td width="37%" valign=top id=SFW>
  <p class=MsoNormal id=SJ1><span id=SD2>Контролировать:</span><span id=SH></span></p>
  </td>
  <td width="16%" valign=top id=SGW>
  <p class=MsoNormal id=SJ1>&nbsp;<span id=SH></span></p>
  </td>
  <td width="23%" rowspan=4 valign=top id=SHW>
  <p class=MsoNormal id=SJ1><span id=SD2>Общий журнал работ</span><span id=SH></span></p>
  </td>
 </tr>
 <tr id=S81>
  <td width="37%" valign=top id=SAW>
  <p class=MsoNormal id=SJ1><span id=SD2>- технологию нанесения антикоррозионных составов;</span><span id=SH></span></p>
  </td>
  <td width="16%" valign=top id=SBW>
  <p class=MsoNormal align=center id=S6O><span id=S82>Визуальный</span><span id=SI></span></p>
  </td>
 </tr>
 <tr id=S81>
  <td width="37%" valign=top id=SAW>
  <p class=MsoNormal id=SJ1><span id=SD2>- толщину отдельных слоев и общую толщину защитного покрытия;</span><span id=SH></span></p>
  </td>
  <td width="16%" valign=top id=SBW>
  <p class=MsoNormal align=center id=SA1><span id=S82>Измерительный</span><span id=SI></span></p>
  </td>
 </tr>
 <tr id=S81>
  <td width="37%" valign=top id=SIW>
  <p class=MsoNormal id=SJ1><span id=SD2>- внешний вид поверхности покрытия, прочность сцепления покрытия с
  защищаемой поверхностью.</span><span id=SH></span></p>
  </td>
  <td width="16%" valign=top id=SJW>
  <p class=MsoNormal align=center id=SA1><span id=S82>Визуальный</span><span id=SI></span></p>
  </td>
 </tr>
 <tr id=S81>
  <td width="21%" rowspan=4 valign=top id=S6W>
  <p class=MsoNormal id=SJ1><span id=SD2>Приемка выполненных работ</span><span id=SH></span></p>
  </td>
  <td width="37%" valign=top id=S7W>
  <p class=MsoNormal id=SJ1><span id=SD2>Проверить:</span><span id=SH></span></p>
  </td>
  <td width="16%" valign=top id=S8W>
  <p class=MsoNormal align=center id=SA1>&nbsp;<span id=SH></span></p>
  </td>
  <td width="23%" rowspan=4 valign=top id=S9W>
  <p class=MsoNormal id=SJ1><span id=SD2>Акт освидетельствования скрытых работ</span><span id=SI></span></p>
  </td>
 </tr>
 <tr id=S81>
  <td width="37%" valign=top id=SAW>
  <p class=MsoNormal id=SJ1><span id=SD2>- внешний вид покрытия;</span></p>
  </td>
  <td width="16%" valign=top id=SBW>
  <p class=MsoNormal align=center id=SA1><span id=S82>Визуальный</span></p>
  </td>
 </tr>
 <tr id=S81>
  <td width="37%" valign=top id=SAW>
  <p class=MsoNormal id=SJ1><span id=SD2>- толщину покрытия;</span><span id=SH></span></p>
  </td>
  <td width="16%" valign=top id=SBW>
  <p class=MsoNormal align=center id=SA1><span id=S82>Измерительный</span><span id=SI></span></p>
  </td>
 </tr>
 <tr id=S81>
  <td width="37%" valign=top id=SCW>
  <p class=MsoNormal id=SJ1><span id=SD2>- прочность сцепления покрытия с защищаемой поверхностью.</span><span id=SH></span></p>
  </td>
  <td width="16%" valign=top id=SDW>
  <p class=MsoNormal align=center id=SA1><span id=S82>Технический осмотр</span><span id=SH></span></p>
  </td>
 </tr>
 <tr id=S81>
  <td width="100%" colspan=4 valign=top id=SP4>
  <p class=MsoNormal id=SJ1><span id=SD2>Контрольно-измерительный инструмент: магнитный толщиномер типа ИТП-1,
  толщиномер для лакокрасочных покрытий.</span><span id=SI></span></p>
  </td>
 </tr>
 <tr id=S81>
  <td width="100%" colspan=4 valign=top id=SQ4>
  <p class=MsoNormal id=SJ1><span id=SD2>Операционный контроль осуществляют: мастер (прораб), инженер
  (лаборант) - в процессе работ.</span></p>
  </td>
 </tr>
 <tr id=S81>
  <td width="100%" colspan=4 valign=top id=SR4>
  <p class=MsoNormal id=SJ1><span id=SD2>Приемочный контроль осуществляют: работники службы качества, мастер
  (прораб), представители технадзора заказчика.</span><span id=SI></span></p>
  </td>
 </tr>
</table>

</div>

File: database/seeds/handbook/Строительные работы/Монтажные работы/Антикоррозионная защита стальных закладных изделий/Технические требования.txt
<p class=a><b>Технические требования<br>
</b><span id=SO9><a href="../../2/2027/index.htm" title="Несущие и ограждающие конструкции"><span id=S01>СНиП
3.03.01-87</span></a></span> пп. 3.39, 3.41, 3.42, <span id=S31><a href="../../1/1882/index.htm" title="Защита строительных конструкций и сооружений от коррозии">СНиП
3.04.03-85</a></span> прилож. 3<span id=SH></span></p>

<p class=MsoNormal align=center id=S1><span id=ST4><img border=0 width=228 height=180 src="x088.jpg" v:shapes="_x0000_i1068"></span></p>

<p class=MsoNormal align=center id=S1><b><span id=SB>Не допускаются:</span></b></p>

<p class=MsoNormal id=SN><span id=SB>-
непрокрашенные места, потеки, вздутия, шелушения и растрескивания покрытия на
окрашенной поверхности.</span><span id=SS></span></p>

<p class=MsoNormal id=SN><span id=SB>Готовое
покрытие подлежит проверке по следующим показателям:</span><span id=SS></span></p>

<p class=MsoNormal id=SN><span id=SB>- внешний вид;</span><span id=SS></span></p>

<p class=MsoNormal id=SN><span id=SB>- время
выдержки покрытия до начала эксплуатации;</span><span id=SS></span></p>

<p class=MsoNormal id=SN><span id=SB>- толщина;</span><span id=SS></span></p>

<p class=MsoNormal id=SN><span id=SB>- сцепление с
защищаемой поверхностью.</span><span id=SS></span></p>

<p class=MsoNormal id=SN><span id=SB>Внешний вид
покрытия проверяется после высыхания материала защиты.</span><span id=SS></span></p>

<p class=MsoNormal id=SN><span id=SB>Время выдержки
покрытия до начала эксплуатации оценивается степенью высыхания.</span><span id=SS></span></p>

<p class=MsoNormal id=SN><span id=SB>Толщина слоя
защиты - в соответствии с проектом.</span><span id=SS></span></p>

<p class=MsoNormal id=SN><span id=SB>По
антикоррозионной защите составляется акт освидетельствования скрытых работ.</span><span id=SS></span></p>

<p class=MsoNormal align=center id=S1><b><span id=SB>Требования к качеству
применяемых материалов</span></b></p>

<p class=MsoNormal id=SN><span id=S21><a href="../../28/28296/index.htm" title="Ацетон. Технические условия">ГОСТ 2603-79*</a>. Ацетон
технический. Технические условия.</span></p>

<p class=MsoNormal id=SN><span id=S21><a href="../../11/11663/index.htm" title="Эмали ХВ-785 и лак ХВ-784. Технические условия">ГОСТ
7313-75*</a>. Эмали ХВ-785 и лак ХВ-784. Технические условия.</span></p>

<p class=MsoNormal id=SN><span id=S21><a href="../../34/34402/index.htm" title="Растворители марок Р-4, Р-4А, Р-5, Р-5А, Р-12 для лакокрасочных материалов. Технические условия">ГОСТ
7827-74*</a>. Растворители марок Р-4, Р-4А, Р-5, Р-5А, Р12 для лакокрасочных
материалов. Технические условия.</span><span id=SS></span></p>

<p class=MsoNormal id=SN><span id=S21>ГОСТ
7871-75*</a>. Проволока сварочная из алюминия и алюминиевых сплавов.
Технические условия.</span></p>

<p class=MsoNormal id=SN><span id=S21><a href="../../18/18636/index.htm" title="Проволока цинковая. Технические условия">ГОСТ 13073-77*</a>.
Проволока цинковая. Технические условия.</span><span id=SS></span></p>

<p class=MsoNormal id=SN><span id=SB>Цинковый
порошок должен быть светло-серого или серого цвета. Он не должен содержать
посторонние примеси: кусочки металла, керамики, глазури, комки, гранулы, окатыши.</span><span id=SS></span></p>

<p class=MsoNormal id=SN><span id=SB>Цинковый
порошок поставляется в специальной герметической таре: металлических
контейнерах, флягах, барабанах, мешочках. Слежавшийся после длительного
хранения порошок перед употреблением необходимо просушить, разрыхлить и
просеять.</span><span id=SS></span></p>

<p class=MsoNormal id=SN><span id=SB>Для нанесения
покрытий способом электрометаллизации применяют цинковую проволоку<span id=S31> диаметром 1,5 и 2 мм марки ЦТ (<a href="../../18/18636/index.htm" title="Проволока цинковая. Технические условия">ГОСТ 13073-77*</a>). Цинковую
проволоку следует хранить в сухих закрытых помещениях. Перед употреблением
проволоку выравнивают, удаляют грязь, окислы, жир и влагу.</span></span><span id=SS></span></p>

<p class=MsoNormal id=SN><span id=S21>Для
нанесения алюминиевых покрытий применяют проволоку алюминиевую сварочную марок
Св-А85, Св-АМц, Св-Амг3, Св-АМг5 (ГОСТ
7871-75*</a>), проволоку алюминиевую круглую электротехническую марок АГ и АПТ</span><span id=SS></span></p>

<p class=MsoNormal id=SN><span id=S21>Цинковые
протекторные грунты представляют собой смесь наполнителя, цинковой пыли и
лаковой основы. В состав фунта входят 80-95 % (по массе) цинковой пыли.
Материалы для цинковых протекторных грунтов: ацетон - <a href="../../28/28296/index.htm" title="Ацетон. Технические условия">ГОСТ 2603-79*</a>; растворитель
(разжижитель Р-4 или Р-5) - <a href="../../34/34402/index.htm" title="Растворители марок Р-4, Р-4А, Р-5, Р-5А, Р-12 для лакокрасочных материалов. Технические условия">ГОСТ
7827-74*</a>; перхлорвиниловый лак ХСЛ - <a href="../../11/11663/index.htm" title="Эмали ХВ-785 и лак ХВ-784. Технические условия">ГОСТ 7313-75</a>.
Растворитель применяется для разбавлений загустевшего лака ХСЛ или готового
протекторного грунта до рабочей вязкости.</span><span id=SS></span></p>

<p class=MsoNormal id=SN><span id=SB>Лакокрасочные
материалы во всех случаях сомнения в их качестве (нарушение целостности
упаковки, неясность маркировки, несоответствие условий хранения и др.) должны
проверяться в лабораторных условиях на вязкость, адгезию, консистенцию и др.</span><span id=SS></span></p>

<p class=MsoNormal id=SN><span id=SB>При входном
контроле материалов, используемых для антикоррозионной защиты, необходимо
проверить наличие документа о качестве.</span><span id=SS></span></p>

File: database/seeds/handbook/Строительные работы/Монтажные работы/Антикоррозионная защита стальных закладных изделий/Указания по производству работ.txt
<p class=a><b>Указания по производству работ<br>
</b><span id=SO9><a href="../../2/2027/index.htm" title="Несущие и ограждающие конструкции"><span id=S01>СНиП
3.03.01-87</span></a></span> пп. 3.38, 3.39, <span id=S31><a href="../../1/1882/index.htm" title="Защита строительных конструкций и сооружений от коррозии">СНиП
3.04.03-85</a></span> пп. 3.1, 8.3, 8.5, 8.6<span id=SI></span></p>

<p class=MsoNormal id=SN><span id=SB>Защиту от
коррозии стальных закладных изделий и соединительных элементов железобетонных
конструкций предусматривают:</span><span id=SS></span></p>

<p class=MsoBodyTextIndent2 id=SW3><span id=SX3>-
металлическими покрытиями (цинковыми или алюминиевыми) в помещениях с влажным
или мокрым режимом при неагрессивной или слабоагрессивной степени воздействия
среды;</span><span id=SY3></span></p>

<p class=MsoNormal id=SN><span id=SB>- комбинированными
покрытиями (лакокрасочными по металлизационному слою) при средней и сильной
степени агрессивного воздействия среды.</span><span id=SS></span></p>

<p class=MsoNormal id=SN><span id=SB>Способ
антикоррозионной защиты и толщина наносимого слоя должны быть указаны в
проекте.</span><span id=SS></span></p>

<p class=MsoNormal id=SN><span id=SB>Толщина
металлизационных покрытий и металлизационного слоя в комбинированных покрытиях
должна быть для цинковых и алюминиевых покрытий не менее 120 мкм.</span><span id=SS></span></p>

<p class=MsoNormal id=SN><span id=SB>Антикоррозийное
покрытие сварных соединений, а также участков закладных деталей и связей
надлежит выполнять во всех местах, где при монтаже и сварке нарушена заводская
защита.</span><span id=SS></span></p>

<p class=MsoNormal id=SN><span id=SB>Непосредственно
перед нанесением антикоррозионных покрытий защищаемые поверхности должны быть
очищены от остатков сварочного шлака, брызг металла, жиров и других
загрязнений.</span><span id=SS></span></p>

<p class=MsoNormal id=SN><span id=SB>На строительной
площадке антикоррозионную защиту сварных соединений и соединительных элементов
рекомендуется выполнять не позднее чем через 3 дня после выполнения сварочных
работ.</span><span id=SS></span></p>

<p class=MsoNormal id=SN><span id=SB>В условиях
строительной площадки металлизационное покрытие наносят вручную газопламенным и
электродуговым способами.</span><span id=SS></span></p>

<p class=MsoNormal id=SN><span id=SB>Для обеспечения
высокого качества металлизационного покрытия при напылении защитного металла
необходимо соблюдать следующие условия: расстояние от точки плавления проволоки
(от насадки горелки) до защищаемой поверхности должно быть в пределах 80-150
мм; оптимальный угол нанесения металловоздушной струи должен быть 65-80°;
оптимальная толщина одного слоя должна быть 50-60 мкм; температура защищаемой
поверхности при нагреве не должна превышать 150 °С.</span><span id=SS></span></p>

<p class=MsoNormal id=SN><span id=SB>Антикоррозионная
защита сварных соединений цинковыми протекторными грунтами осуществляется путем
нанесения грунта кистью за один прием по сухой поверхности. Толщина защитной
пленки 0,15-0,2 мм. Покрытие должно быть ровным, не иметь видимых пузырьков и
трещин.</span><span id=SS></span></p>

<p class=MsoNormal id=SN><span id=SB>Для улучшения
защитного действия и долговечности цинкового покрытия или протекторного грунта
рекомендуется поверх них наносить один слой битумного лака.</span><span id=SS></span></p>

<p class=MsoNormal id=SN><span id=SB>Контроль
качества антикоррозионной защиты включает в себя визуальную проверку структуры
и сплошности покрытия, а также проверку толщины слоя покрытия, выполненную с помощью
магнитного толщиномера.</span><span id=SS></span></p>
